Repository: MarcDuquesnoy/Battery_Combining_Learning

Battery_Combining_Learning
========================================================

Battery_Combining_Learning is a repository with all necessary
informations and ressources experimental & stochastique analysis.

Please, do not hesitate to discover the team of researchers behind the librairy and also the ARTISTIC project
 involved : [ARTISTIC](https://www.u-picardie.fr/erc-artistic/?L=0)

Ressources
========================================================

This repository contains two sub-folders :
1. Data Driven : SISSO approach for the predictions of tortuosities and
pourcentages of contacts.
2. Experimental : Polynomial fitting within experimental data for the 
prediction of the porosity after calendering.


 Authors
 ========================================================
  - **Marc DUQUESNOY** , Research Engineer

Experimental
========================================================

This folder contains all necessary
informations and ressources for the polynomial fitting under RStudio.

Please, do not hesitate to discover the team of researchers behind the librairy and also the ARTISTIC project
 involved : [ARTISTIC](https://www.u-picardie.fr/erc-artistic/?L=0)

Data avaibility
========================================================
You can find the experimental dataset used for the experimental fitting.
It contains average values of porosities after calendering. For taking into
account the original dataset, please refer to the Supporting Informations of
the article _Accelerating Battery Manufacturing
 Optimization by Combining Experiments, In Silico Electrodes
  Generation and Machine Learning_ from Duquesnoy _et al._

File: Experimental/data/Dataset_Experimental_fitting.csv
;X.NMC;S.to.L;calender.gap.um;porosite_before;thickness_before;porosity;sd
1;0.94;60;1;0.487;138;0.255591158;0.002626938
2;0.94;69;1;0.461;178;0.227818643;0.005207558
3;0.94;69;25;0.461;178;0.240706363;0.009965596
4;0.94;60;44;0.487;138;0.284409827;0.006148921
5;0.94;69;44;0.461;178;0.229355107;0.002637905
6;0.94;60;100;0.487;138;0.361272278;0.003464403
7;0.94;69;100;0.461;178;0.300748308;0.003542648
8;0.95;68;1;0.475;170;0.230519726;0.004503152
9;0.95;68;44;0.475;170;0.264956093;0.008205684
10;0.95;68;100;0.475;170;0.329702429;0.01286996
11;0.96;69;5;0.42;180;0.262360108;0.002241246
12;0.96;69;27;0.42;180;0.263233257;0.010362876
13;0.96;69;44;0.42;180;0.288018327;0.004110415
14;0.96;69;100;0.42;180;0.320911602;0.003602464
